Repository: JuanMarcops/SPP_Finalpublication_Pottery_Provenance

File: data/rfa_spp_2025_cal.csv (part 1 of 18)
"";"Object";"N_Measurements";"purpose";"Site";"Region";"Zr";"Sr";"U";"Rb";"Th";"Pb";"As";"Hg";"Au";"Zn";"Cu";"Ni";"Co";"Fe";"Mn";"Cr";"V";"Ti";"Sc";"Ca";"K";"S";"Ba";"Cs";"Te";"Sb";"Sn";"Pd";"Ce";"La";"Bal";"Nb";"Y";"Al";"P";"Si";"Cl";"Mg"
"123";"MAR2_20";1;"pottery";"Marandet";"Marandet";389,912663863355;210,631112801882;1,39;59,2886141034552;2,19274674384949;27,8422024169484;7,07;6,825;0,41;68,9702507448206;23,7649539237187;150,080101663006;30,955;30244,034435108;464,740927238637;120,984566043827;130,784993824818;6692,13687034881;0,47;4117,47888632809;10768,7563615067;130,349096958586;1232,68061709128;20,55;440,15;50,77;0,335;42,31;63,4859656216189;242,5;557338,63;40,5041878500646;81,2426639408712;136142,443071489;1003,20946221103;263504,106884798;2703,82;-1458,46569531412
"124";"MAR2_20";2;"pottery";"Marandet";"Marandet";364,565573622051;250,169964884983;1,39;66,6888921432354;1,49243994211288;40,9542284700261;1,625;6,825;0,095;77,8687703481321;21,4407671012214;69,5731188065151;30,955;27832,3211689264;465,698415167158;39,1190192441121;127,754343981081;4300,89309230301;0,47;2543,23470676817;7650,00517693057;124,402549037501;811,232834610612;5,29;349,93;25,39;0,335;28,55;160,622333653877;164,52;585328,31;38,3637523011241;140,813599622582;118988,292094849;216,462905147354;253878,735126507;4583,9;-1458,46569531412
"125";"MAR2_20";3;"pottery";"Marandet";"Marandet";375,276893879649;222,29612420834;4,69;61,7304251886418;2,10949348769899;31,364235508719;6,6;6,825;0,41;80,1757939489906;23,8998290139362;166,421631400291;84,06;25225,0332973143;478,395389019303;19,6262437603593;119,762159351616;4192,91136828005;0,47;2807,81825685931;8283,47846477595;125,641870164544;1671,69428971337;93,89;496,05;83,82;0,335;41,19;49,0056056102541;256,82;632281,5;37,4973855313149;96,9248875609373;108146,05462978;369,881047106684;229063,393757744;4508,71;-1458,46569531412
"126";"MAR2_3";1;"pottery";"Marandet";"Marandet";303,716373745082;618,161936831754;1,39;51,102465829362;2,29069175108538;160,054293206174;1,625;6,825;0,28;54,7532985826671;72,9341497592458;175,559166157971;30,955;20501,1044607777;495,835347717374;99,0051001715299;158,593934565473;7572,62476305021;3,13;8452,27343333539;12133,0580001448;185,989131841008;2510,94977477848;33,58;427,85;43,15;0,335;30,19;44,6853782605366;256,07;529294,44;33,9911482511457;91,6616228966819;145186,981396037;4758,55616195508;276744,870249487;2212,67;-1458,46569531412
"127";"MAR2_3";2;"pottery";"Marandet";"Marandet";302,168845889168;510,198533389004;1,39;46,5556451879799;2,19111432706223;195,747582853347;1,625;6,825;0,5;47,8645390350054;66,1301831545255;93,4772839661123;103,19;21563,1996038997;575,700099755305;46,9695624542266;170,061712090525;4909,36708994599;3,01;5749,99209800754;8828,93165766515;216,373337596401;2428,54148281587;72,61;496,47;65,1;0,335;41,8;95,7537943525912;227,12;644634,19;33,0228559790059;89,9558641295801;96036,0551034065;3613,81576066067;226784,364445133;3377,54;-1458,46569531412
"128";"MAR2_3";3;"pottery";"Marandet";"Marandet";301,511399414433;617,636915860104;1,39;48,5296763717898;2,34456150506512;157,271887063675;1,625;6,825;0,43;55,5740044574823;75,9567968703693;29,9745360127792;104,96;19756,3167293615;496,577400861978;67,7365098726054;162,9552159888;7229,23815804189;2,51;7856,74743383837;11114,9433872415;180,360639784385;2451,12778896096;27,89;426,45;49,74;0,335;32,26;73,1250658390791;221,25;559248,06;33,9299929497474;89,6408366095298;131604,069415074;4447,49856122602;265932,658551926;2244,64;-1458,46569531412
"129";"MAR2_52";1;"pottery";"Marandet";"Marandet";346,480738286276;342,506835044285;1,39;52,7022730920705;2,28252966714906;48,4159071487345;10,07;6,825;0,37;53,544857648884;25,9566741397525;120,936667427333;30,955;21903,3571935274;507,554316042529;82,3381092202136;143,201423517023;5210,04026334112;1,49;3754,28690971141;9114,09395233957;121,496176482931;1275,49329990746;5,29;418,77;46,54;0,335;37,92;90,0658568368826;220,56;581588,63;38,7102990090478;108,95740210725;122733,27644816;953,666255614564;259020,328645192;3271,7;-1458,46569531412
"149";"MAR2_52";1;"pottery";"Marandet";"Marandet";356,261518918096;302,967982961185;1,39;53,7501000711544;1,49243994211288;49,1404396704702;9,59;6,825;0,37;48,2135005880765;28,0881822619392;182,451299883048;30,955;23231,2541666302;534,466566033474;44,2054314024978;137,912477806347;3802,14993545668;0,47;3414,10936842244;8952,67898264375;125,764705532888;1170,69907317019;5,29;359,31;30,66;0,335;24,6;28,0919422255244;270,05;587835,63;36,4373603070777;103,709504639094;120316,788197878;849,562256548809;250710,341279739;4267,54;-1458,46569531412
"150";"MAR2_52";2;"pottery";"Marandet";"Marandet";336,295375208466;313,955240022423;4,56;51,9164028577575;1,49243994211288;38,6548440086843;1,625;6,825;0,41;49,3314700081003;24,2418337069876;29,9745360127792;30,955;22882,957464955;513,511258797831;123,265744830012;143,570810201578;7093,24432888849;1,71;4141,12548568351;9866,2209765897;138,269784728058;1494,41015385001;40,48;464,59;63,15;0,335;40,02;48,0503794625779;259,1;557327,69;36,8756399670988;101,535046390942;139114,08605437;950,535718341736;265540,863365534;2747,85;-1458,46569531412
"151";"MAR3_33";1;"pottery";"Marandet";"Marandet";326,787687727689;318,308141169186;1,39;36,9661572097565;2,06868306801737;23,5654479483697;4,83;6,825;0,41;86,6574316847361;18,8251537445041;29,9745360127792;30,955;19105,2888725459;456,581762247735;68,7229655639287;135,679367395173;6579,79109997552;2,73;5978,96374120425;10413,2212568707;134,5057580838;2528,98319811759;37,93;458,58;60,05;0,335;31,99;114,438596726076;205,48;611668,5;33,4713281892601;55,2490517376946;110766,492432709;535,25413279779;246293,281534794;3134,93;-1458,46569531412
"152";"MAR3_33";2;"pottery";"Marandet";"Marandet";347,310132300557;279,437497595458;1,39;40,053504558843;2,12092040520984;26,23716162227;5,14;6,825;0,33;90,3667637488616;17,5799676437465;29,9745360127792;30,955;22326,1528897407;463,328632544067;98,3063607235093;130,734622913287;6809,05658108527;2,5;6750,46954714023;12168,1427955724;138,965120652434;2026,36274712533;34,52;464,64;54,61;0,335;45,45;136,908120881642;191,18;590057,19;33,043241079472;57,5157131624469;121135,863278682;754,56626662177;251635,79980409;2786;-1458,46569531412
"153";"MAR3_33";3;"pottery";"Marandet";"Marandet";398,499926279503;336,827062714627;1,39;45,6855745714192;2,26457308248915;27,1881105570481;6,68;6,825;0,5;102,153909541483;19,8824781124589;166,281293835753;30,955;23182,8997525097;463,899705701435;53,0116035635817;132,556370880298;5883,18785369081;1,86;5635,19477529408;10715,8866165286;133,988094745779;2358,85677287585;22,84;432,48;49,36;0,335;40,25;129,389333249554;190,51;578864;38,5574107555521;64,3387482308539;122920,404055269;570,344510521442;256249,884117841;3389,86;-1458,46569531412
"154";"MAR3_40";1;"pottery";"Marandet";"Marandet";368,479908787009;167,398022245542;1,39;50,1669060266085;2,11275832127352;25,7239510860406;9,15;6,825;0,41;94,1665673267462;15,9494241423675;177,30558918333;30,955;22270,9990310836;483,175989462421;1,53094717264776;121,067605475442;3977,7262771984;0,47;4506,56210268845;8926,2604987923;116,547665929642;1254,23167115579;5,29;395,09;39,13;0,335;38,11;133,514173432702;191,58;575151,63;35,1734840781795;80,03633904702;126532,410572921;216,462905147354;259032,490750584;3440,57;-1458,46569531412
"155";"MAR3_40";2;"pottery";"Marandet";"Marandet";328,88140188569;148,077250488855;1,39;49,5868589489013;2,03440231548481;23,8270846923298;6,18;6,825;0,32;91,0129888471413;14,7186889441332;133,052477165759;76,59;19537,3779855173;466,813204683937;-14,4989578113556;114,154197867916;2902,67538017701;0,47;5180,71464835681;8122,44371147302;125,415940826339;1038,27586079856;5,29;397,94;36,96;0,335;38,29;182,8168684639;173,68;583806,56;32,0036009557009;77,4162321119673;104799,769721288;216,462905147354;270314,162793317;3582,13;-1458,46569531412
"156";"MAR3_40";3;"pottery";"Marandet";"Marandet";376,581672267968;186,804706524862;1,39;52,8706738565661;1,49243994211288;23,5805423759059;1,625;6,825;0,095;102,35423932195;9,69097910790182;29,9745360127792;30,955;25739,9964331624;426,885958064588;-5,18928222449213;121,151556994659;2829,0375640052;0,47;3166,04453922933;8445,69975544292;129,283061440457;1359,91643731722;18,24;429,22;53,98;0,335;34,29;119,395641507578;204,07;592173,38;36,4067826563785;79,8058311055197;119531,814955851;216,462905147354;248208,993911587;4954,72;-1458,46569531412
"157";"MAR2_1";1;"pottery";"Marandet";"Marandet";354,875824040579;301,984761868824;4,63;67,783497112457;2,28742691751086;47,8221929989789;10,73;6,825;0,095;51,0504287695244;29,8487838860279;152,10719981744;30,955;25367,2318418538;486,988843177784;80,3549222574491;133,202797578269;6441,92571587428;0,47;4446,7264031959;10145,0900344161;161,711598683291;1187,99780148437;5,29;392,77;42,55;0,335;37,9;83,538478161095;223,53;508438,22;41,5540205240688;89,6638874036798;160244,800448242;2504,99472953847;282811,160718561;2905,33;-1458,46569531412
"159";"MAR2_1";2;"pottery";"Marandet";"Marandet";359,427376557972;292,362559333873;1,39;74,042392192878;2,2482489146165;46,2825613902906;8,62;6,825;0,42;69,6035513411347;31,1903093369409;162,585737969592;30,955;34066,2996321415;493,2603891096;51,3572351645916;139,05841604366;4400,81138799933;0,47;2870,21925965272;7920,47014138293;144,648449927068;735,503588329155;5,29;285,15;3,845;0,335;19,06;103,887689731289;197,47;559337,25;39,9232124867808;80,4128353514703;134766,59517621;854,241700764988;255148,048140984;4116,64;-1458,46569531412
"160";"MAR2_1";3;"pottery";"Marandet";"Marandet";397,306408063831;276,258734258018;1,39;59,0266573586842;2,31517800289436;39,1227712623053;6,54;6,825;0,3;56,8664546540417;29,5236385792536;29,9745360127792;126,22;22945,584814695;468,587976951446;95,850497075319;134,852444930885;6668,52379390417;0,47;3660,32351451993;9885,23179623466;157,184237964324;1260,40978841086;15,15;435,18;37,71;0,335;37,67;67,8279026565109;231,78;538109,5;37,6298886843445;84,1931655920742;149514,576990757;1226,21933866737;272134,778429536;3301,36;-1458,46569531412
"161";"MAR3_62";1;"pottery";"Marandet";"Marandet";408,058186566028;511,878600498282;1,39;52,1970707985836;2,17152532561505;26,639679689901;6,64;6,825;0,45;74,2563720487485;19,15752450254;197,763687480389;30,955;18857,0206783526;494,676103403914;-19,8217083124542;172,072350975774;3571,82623869885;0,47;8134,58810491645;12949,5661484409;169,733186933903;3413,88996041336;5,29;379,27;33,46;0,335;36,41;198,433368666062;158,06;602526,06;39,3116594727978;58,9448623997484;122127,177578015;711,382304729343;226357,836870479;5996,57;-1458,46569531412
"162";"MAR3_62";2;"pottery";"Marandet";"Marandet";404,477631919013;209,752895903851;1,39;42,4578932519196;2,08663965267728;19,5452987479057;1,625;6,825;0,4;58,1718293525667;9,69097910790182;29,9745360127792;74,08;15117,8822716507;441,350864984753;-23,7778066578653;121,881935211847;5175,60889965128;0,47;5578,11677684995;12731,1842743607;134,586917166456;1566,33234409321;5,29;400,53;41,88;0,335;31,1;176,7815759854;177,49;604721,19;37,1610313736242;46,2285076269854;128871,353012556;216,462905147354;239004,272530912;3482,19;-1458,46569531412
"163";"MAR3_62";3;"pottery";"Marandet";"Marandet";376,055715088181;167,312109722908;1,39;43,0005179375166;2,06541823444284;20,133981421816;3,89;6,825;0,38;54,6822138218563;9,69097910790182;29,9745360127792;30,955;14459,5325842251;449,027866411649;12,2586528157885;121,483165495566;5549,66626728603;0,47;4211,37814893705;12763,7386641389;148,092227218142;1462,57336943652;5,29;423,41;49,39;0,335;49,28;157,221149643212;176,86;589539,63;35,6525339391328;54,4115395502438;133437,783598098;562,894486279833;249485,584188366;4061,39;-1458,46569531412
"164";"MAR3_62";1;"pottery";"Marandet";"Marandet";356,453695579942;284,897715700608;1,39;57,8946299973524;2,14703907380608;19,3893229966988;5,2;6,825;0,4;62,43045275023;9,69097910790182;29,9745360127792;112,69;15751,3512159332;476,278656777321;-22,6885951653625;156,973670244583;3865,37176124124;0,47;27895,412608957;15686,4292990801;216,634362754132;1942,26243025682;34,13;461,23;58,24;0,335;36,76;148,566221820327;188,5;616507,63;35,3365648819083;50,76183047649;103592,741701708;3254,68750571087;216505,946860858;3686,57;-1458,46569531412
"165";"MAR3_62";2;"pottery";"Marandet";"Marandet";358,385576759546;331,061377862335;1,39;46,3685332274292;2,04093198263387;19,5553616995965;5,41;6,825;0,31;54,8696191003574;9,69097910790182;29,9745360127792;30,955;13719,7664995794;450,395706309537;43,4553140538874;158,392450919352;6040,69581916045;0,47;17473,4556683278;17494,3516918609;269,44699067592;2537,06484339178;5,29;47,685;3,845;0,335;4,71;169,668035809902;165,59;617868,19;34,4803906623321;44,1308853593332;121561,154219986;2815,67055742938;222659,27984891;3483,79;-1458,46569531412
"166";"MAR3_62";3;"pottery";"Marandet";"Marandet";368,490023348159;205,886832385344;1,39;52,5525835236299;2,21070332850941;16,9138368807685;6,65;6,825;0,25;57,5837645131322;9,69097910790182;97,3131773968109;79,8;14835,0776175376;442,903363268856;-19,7395036715106;131,322283547807;4116,16886983496;0,47;13593,9383246405;11418,6707306175;155,534734446561;1479,24872015379;19,96;450,17;51,92;0,335;39,66;165,724109669875;168,33;628435,44;38,1497087462301;62,6022550715521;107325,697295415;1782,81141330361;226006,33587007;3884,67;-1458,46569531412
"180";"MAR3_16";1;"pottery";"Marandet";"Marandet";396,901825617841;379,516040627622;2,95;36,7509784551232;2,17968740955138;21,9000294435467;5,16;6,825;0,39;52,6595292642408;9,69097910790182;157,096979889894;30,955;16077,9941723062;500,694598954621;39,1601215645839;171,052340017286;6589,95346843059;2,46;8479,26408877943;11306,3233419708;188,766088561072;2883,62939204394;5,29;47,685;3,845;0,335;4,71;146,597877031176;193,93;605864,19;38,3739448513572;54,7496178644441;128507,457592988;1123,08613339006;239428,046131037;2015,88;-1458,46569531412
"181";"MAR3_16";2;"pottery";"Marandet";"Marandet";402,677240034355;397,023103573157;1,39;35,6189510937914;2,23192474674385;19,0874344459755;5,53;6,825;0,48;46,669022603188;9,69097910790182;29,9745360127792;30,955;12966,0055235146;468,553780953999;9,39176596288019;152,864243378908;7051,16057931381;2,05;8060,82647321924;10046,1747731669;135,918364819757;2606,57144544697;51,32;471,51;59,67;0,335;42,8;156,49749347073;181,99;606582,31;40,7080388547256;45,1220695077842;129480,107979365;837,79274533842;241780,309626649;2111,38;-1458,46569531412
"182";"MAR3_16";3;"pottery";"Marandet";"Marandet";391,045494712128;361,808515129275;5,08;37,6491158657665;1,49243994211288;19,978005670609;1,625;6,825;0,47;44,2586029866047;9,69097910790182;29,9745360127792;62,51;11845,6811843677;456,475754655649;31,9569399019004;164,961657298088;6151,66853286641;3,35;7092,88256701995;9536,60614122132;146,824390737734;2206,61905831681;5,29;423,66;41,54;0,335;37,46;163,668926140027;173,57;569498,38;39,362622223963;46,3591287938355;145268,679265837;879,209644379983;258436,309113753;2386,79;-1458,46569531412
"183";"MAR3_48";1;"pottery";"Marandet";"Marandet";384,025989274193;483,880663955613;1,39;56,7345358419381;2,17968740955138;26,3629485184047;6,13;6,825;0,41;160,915157728057;19,6199533832856;290,854271957098;30,955;23393,2949563786;530,722104313006;14,4370758007941;167,303904684244;3488,86563012334;0,47;9467,76706857561;14063,5870687255;179,634595017923;2653,53626832826;5,29;419,39;46,22;0,335;39,52;120,973211963589;209,83;573347,38;36,5290932591751;81,1043591759711;118981,433055955;6330,62035488821;241252,131159749;4040,9;-1458,46569531412
"184";"MAR3_48";2;"pottery";"Marandet";"Marandet";423,401975830218;388,384122130568;1,39;53,8623672474848;1,49243994211288;22,1465717599707;1,625;6,825;0,095;122,167500835206;14,3622333485584;82,6089192457997;30,955;24301,7243380908;448,945796017776;1,9625215376017;163,526086319476;3145,78512055041;1,2;3778,71226185459;12179,4444000785;147,151220557078;2261,38723290225;5,29;393,87;33,42;0,335;32,12;139,433680923605;182,6;585974,38;37,7929694880733;75,7104733448655;119911,107594778;216,462905147354;244667,613447485;4302,72;-1458,46569531412
"185";"MAR3_48";3;"pottery";"Marandet";"Marandet";325,705429684665;290,644308881204;1,39;42,8976063592137;1,85646888567294;19,4647951343795;1,625;6,825;0,58;67,9815263444526;18,0761152970464;216,802817069344;30,955;14004,5511654225;459,122524858062;-17,4172225648537;152,494856694353;5420,88754482404;2,08;6664,98081463909;18853,7432946665;163,163688216216;2855,75550806793;65,17;463,11;55,7;0,335;39,28;96,6583645681936;237,06;591708,13;30,2912525165485;58,0919830161975;116254,395204925;301,903666325273;252986,247369839;2364,89;-1458,46569531412
"192";"KAM_74";1;"pottery";"Kamaka";"Lake_Chad_East";178,30593004918;132,278892160142;1,39;43,6554097994441;1,73567004341534;14,5138229025191;3,98;6,825;0,28;34,4618304966843;9,69097910790182;29,9745360127792;30,955;16452,0815799621;463,014029367553;-34,7521262238368;103,332847040835;2757,25381161348;4,73;9619,22074309885;8561,54775708628;138,552744772993;892,572479264237;5,29;379,63;40,4;0,335;36,59;213,521599862311;139,11;534682,63;13,3002712780541;13,9189778267023;82742,5151861892;469,578296840653;334994,408596342;2616,13;-1458,46569531412
"193";"KAM_74";2;"pottery";"Kamaka";"Lake_Chad_East";147,416060297806;150,234609390541;1,39;45,4142622286207;1,49243994211288;17,3012605208633;5,22;6,825;0,095;35,7672051952093;9,69097910790182;29,9745360127792;30,955;15658,5855599885;497,435720397903;28,5968252033304;99,9915765759955;2325,92161522467;0,47;50718,1648093083;7434,75025490921;192,549856603813;553,599779202991;5,29;312,77;14,9;0,335;39,26;280,792677656238;78,38;575122,94;14,9412718655752;14,3185249253027;65706,8301914053;8461,30547239746;262390,162651213;4323,25;-1458,46569531412
"194";"KAM_74";3;"pottery";"Kamaka";"Lake_Chad_East";186,81227597613;157,842640561528;1,39;46,4620892077046;1,88748480463097;17,9301950015366;1,625;6,825;0,2;38,2228605686722;9,69097910790182;29,9745360127792;30,955;18735,0856581135;510,136113849792;22,1848632097291;100,088120823095;2373,07780344301;0,47;46025,2264361085;8322,99474781727;207,156297993155;778,060241060892;5,29;344,81;21,52;0,335;43,46;251,658280152113;99,83;563696,5;14,910694214876;14,4721968863029;69278,4762517046;5474,3366023044;282663,007658642;4026,32;-1458,46569531412
"196";"TIE_81";1;"pottery";"Tie";"Lake_Chad_East";253,426775708464;116,00324203902;1,39;70,0662630311756;2,13887698986976;18,1767373179606;8,74;6,825;0,3;44,5881777867273;14,7909434567497;118,691266394729;30,955;29230,2178758701;692,86584580864;-2,21963957040432;101,762953631476;2449,61040787525;0,47;9639,75233130323;11296,0574993625;564,144393754382;864,787649230646;5,29;416,8;53,51;0,335;36,4;179,654490990154;151,01;531642,13;18,2028879401512;19,2360276773077;86090,4995894812;2850,27008436113;307180,281286989;4561,33;-1458,46569531412
"197";"TIE_81";2;"pottery";"Tie";"Lake_Chad_East";213,899070735193;104,252318109929;1,39;70,0662630311756;2,08500723589002;17,4522047962249;7,61;6,825;0,43;43,418510358841;9,69097910790182;29,9745360127792;30,955;28314,1043635292;630,74539684606;-9,76191537698028;97,3554988725794;3126,43988903354;0,47;9660,06403636754;12501,6712376056;422,721401993392;661,733528780835;5,29;380,5;36,59;0,335;37,43;199,439250745812;131,25;529318,75;17,3670988210411;17,530268910206;90034,5996030436;2503,93667338703;312051,639131865;4874,94;-1458,46569531412
"198";"TIE_81";3;"pottery";"Tie";"Lake_Chad_East";234,8766705598;97,3793162992497;1,39;60,6545314154753;1,95931114327062;15,9226361392273;8,97;6,825;0,32;34,8754145595833;9,69097910790182;29,9745360127792;30,955;24331,5003442769;647,323616408462;-10,5736862062984;96,5789473198215;2927,23297967944;0,47;8644,63453370984;13222,8171812895;296,214133531325;763,444262761972;5,29;413,47;44,48;0,335;39,79;208,803361617729;152,65;561465,69;16,8574713093886;17,9528668029564;83741,4314173537;1983,50394042126;298818,999222769;3246,73;-1458,46569531412
"199";"TIE_76";1;"pottery";"Tie";"Lake_Chad_East";214,768922994073;72,9801598713393;1,39;60,6171090233652;1,96420839363242;14,9666557286039;6,85;6,825;0,39;40,1550736125285;9,69097910790182;29,9745360127792;30,955;22912,3206176314;567,592228760575;-11,6423465385653;95,1475739171704;2891,29737556424;2,3;5095,28088664069;14289,4880497481;149,428061848884;689,440436614812;5,29;404,1;42,82;0,335;34,72;203,274628459966;147,01;529745,31;15,1655079707023;18,6443906274571;83840,7450087058;382,010515564471;328620,873035978;2831,5;-1458,46569531412
"200";"TIE_76";2;"pottery";"Tie";"Lake_Chad_East";268,446899015861;75,042060414543;1,39;60,1586847200159;1,9789001447178;16,4207522479206;1,625;6,825;0,41;38,2810208275174;15,176300857371;29,9745360127792;30,955;22441,0272724065;614,242408478042;-34,7521262238368;93,8505229452667;2555,23082425376;0,47;5218,15891475186;14758,845520417;161,487862833807;913,778449301893;39,59;473,79;61,91;0,335;46,54;157,597450852903;173,81;552826,44;13,8506689906388;19,5741059915081;80102,0905102797;501,232719020957;315562,925885473;2519,43;-1458,46569531412
"201";"TIE_76";3;"pottery";"Tie";"Lake_Chad_East";212,209939023183;73,5815475297737;1,39;54,5266147074398;1,8352474674385;15,0421278662847;5,37;6,825;0,41;38,4425771020873;9,69097910790182;29,9745360127792;30,955;19441,6465247685;581,574972116734;-20,2430070972902;93,32582595016;2750,14365192848;2,52;5990,17778134801;13722,7558497666;250,028035033955;945,169964003306;32,19;455,18;56,32;0,335;44,26;150,201684770137;187,01;544023,31;13,7487434883083;16,6773895266551;82683,4094029561;730,83090388423;321130,685423497;2871,15;-1458,46569531412
"202";"TIE_75";1;"pottery";"Tie";"Lake_Chad_East";220,42296267679;80,5022785196936;1,39;55,8925320194599;1,49243994211288;15,3087960860902;1,625;6,825;0,35;38,3068698314486;9,69097910790182;29,9745360127792;30,955;22489,8872214368;548,240713805205;-16,4924203542381;94,4255908519036;2897,90903696874;1,85;5294,85232165005;12534,5665110464;137,938567931273;837,659592022369;15,38;472,77;58,3;0,335;38,81;194,344711291538;151,47;567001,25;15,5630174297912;16,9309482623054;78878,3524879328;527,225995401269;304589,24512266;2916,26;-1458,46569531412
"216";"TIE_75";2;"pottery";"Tie";"Lake_Chad_East";227,270520575179;108,099289956739;1,39;62,2449830801563;1,97237047756874;17,089938535357;5,54;6,825;0,095;43,9678016923788;13,4855452621449;139,211736942693;30,955;24503,9551531668;615,459785987163;-34,7521262238368;94,5725060105335;1714,72774099862;1,62;4420,87181064224;9963,91036774461;151,147757005701;552,976401606083;5,29;358,24;24,44;0,335;32,1;245,984815759854;115,91;581334,63;16,5109246014649;17,4303821355559;72979,8436306806;691,202883284284;293470,888385087;4497,25;-1458,46569531412
"217";"TIE_75";3;"pottery";"Tie";"Lake_Chad_East";221,930032288105;83,4614876326248;1,39;58,0723863598756;1,97400289435601;14,473571095756;3,9;6,825;0,095;39,9612060830446;14,8078028430268;29,9745360127792;30,955;25117,3796382765;556,464851191256;-15,043563557607;95,9451133497326;2854,89825550402;1,76;5029,3709154036;12047,8436399501;134,529886459725;539,228699245713;5,29;373,36;33,51;0,335;34,47;238,451555004316;118,75;558018,31;16,8472787591555;18,6213398333071;78881,7311243022;498,560309153909;308258,21614971;3617,83;-1458,46569531412
"218";"TIE_11";1;"pottery";"Tie";"Lake_Chad_East";286,197953833693;131,209758545147;1,39;37,7239606499868;1,93156005788712;15,3238905136263;6,79;6,825;0,34;30,9980639699051;9,69097910790182;152,465840260148;30,955;20202,0215825697;525,633739892862;26,0895836545504;90,4588815688969;2360,15183048553;5,15;25502,8366764229;6899,12368913994;2462,97519390267;929,930608107478;64,05;490,91;66,79;0,335;49,76;154,029825922566;187,32;624958,31;13,3206563785202;17,6532064790061;70556,455635042;710,618759053043;251822,854677395;2486,52;-1458,46569531412
"219";"TIE_11";2;"pottery";"Tie";"Lake_Chad_East";275,769841288289;130,197899945242;1,39;37,6023378756289;1,89727930535456;15,0521908179754;7,46;6,825;0,35;31,8510810996343;9,69097910790182;29,9745360127792;30,955;20383,0620593439;499,579809437842;36,5912265350962;92,1924804407295;2554,81103622807;3,7;22758,2828074159;7566,51490141394;1776,77076306958;861,314545476447;23,71;460,45;52,44;0,335;34,07;156,490256909005;175,9;610127,56;13,0862277231601;16,6620223305551;75841,2942201648;710,782375983679;266158,099829977;2256,75;-1458,46569531412
"220";"TIE_11";3;"pottery";"Tie";"Lake_Chad_East";239,316962904546;125,062240258929;1,39;36,1989981714986;1,84014471780029;14,5188543783644;8,65;6,825;0,23;32,0255618761699;9,69097910790182;29,9745360127792;30,955;19777,0015327534;515,682704635728;32,7173328306287;95,7730127353376;2452,52268730343;0,47;16790,9017543491;6953,23241512253;1014,12105684079;824,479608544896;5,29;447,89;55,6;0,335;35,41;176,571715695381;175,55;640588,81;14,0647125455329;17,0001006447555;68315,2087048835;577,129159245132;252936,921993641;2574,93;-1458,46569531412
"221";"TIE_83";1;"pottery";"Tie";"Lake_Chad_East";260,173187995355;96,4056410427369;1,39;71,4602471372783;1,49243994211288;13,0798522865839;8,3;6,825;0,095;44,5429420298477;9,69097910790182;29,9745360127792;30,955;30843,7083706717;458,869474476953;-18,814701460895;100,617015394163;1936,375818559;1,22;3013,95870067838;10162,3505475628;138,844478772811;583,455113397738;5,29;148,97;3,845;0,335;9,91;301,301093584378;53,81;516992,66;20,9650690533077;20,2348954238088;83328,9731882833;216,462905147354;329362,899932842;5218,33;-1458,46569531412
"222";"TIE_83";2;"pottery";"Tie";"Lake_Chad_East";179,357844408756;92,5204858525336;1,39;65,9497998990601;1,94298697539798;15,8572269532373;4,95;6,825;0,31;41,8804946249354;9,69097910790182;29,9745360127792;30,955;22021,6018089251;472,6983358446;-24,7128844485988;97,0490758274371;3064,87972418397;1,87;5231,24196158624;14177,8027620615;289,519605956573;395,918642413803;5,29;315,49;10,9;0,335;33,55;251,347107997945;99,77;536593,31;16,8676638596216;17,1076710174556;84480,9355410118;1011,24850740293;322790,185857112;2933,42;-1458,46569531412
"223";"TIE_83";3;"pottery";"Tie";"Lake_Chad_East";194,701633672945;86,1247758342629;1,39;62,2730498742389;1,94951664254703;15,8723213807735;3,98;6,825;0,095;41,1373357619137;9,69097910790182;156,816304760818;30,955;23744,9871675312;714,310155807779;-14,2831706288787;96,8349994534336;2077,92309346884;1,95;4730,19241794087;11493,8093564004;372,095682325873;568,683290699591;5,29;352,57;25,86;0,335;38,59;221,373269333741;135,12;508809,16;15,522247228859;17,2920773706558;89372,7837626504;624,578069129461;335815,985355226;3933,39;-1458,46569531412
"227";"KAM_8";1;"pottery";"Kamaka";"Lake_Chad_East";106,624035180816;248,709452000214;1,39;40,4932176661372;1,92992764109986;14,3025009170128;4,8;6,825;0,095;41,5638443267783;9,69097910790182;87,6766646318852;30,955;20070,3465897354;511,531310545638;-34,7521262238368;103,479762199465;1684,21439888182;5,26;11918,8319163693;7277,41277825447;132,428524265553;741,425675499776;5,29;354,73;25,2;0,335;35,39;267,267543792549;97,12;545654,5;15,715905683287;14,4491460921529;78181,1220253544;2186,43256559093;314900,179607307;3374,57;-1458,46569531412
"228";"KAM_8";2;"pottery";"Kamaka";"Lake_Chad_East";116,21263915079;241,540529278241;1,39;39,8757481963199;1,90707380607815;14,694956032953;6,02;6,825;0,22;37,7252672429968;12,2355421938795;125,100015175286;30,955;19331,701107473;552,987118250876;33,3749699581776;103,097782787027;1838,75761142007;3,65;11934,6635024546;7579,18659602557;137,313423645951;1001,87506183628;5,29;411,1;54,71;0,335;42,47;203,665402793107;137,57;519499,59;13,7691285887744;15,0407831420035;86057,1915267192;2251,03943760125;331176,399852751;3050,64;-1458,46569531412
"229";"KAM_8";3;"pottery";"Kamaka";"Lake_Chad_East";132,517311724207;261,911342978226;1,39;46,6492011682553;1,86952821997106;15,0270334387485;4,47;6,825;0,095;42,14544691523;9,69097910790182;98,5606224149242;30,955;21241,5698687153;605,129175158364;-34,7521262238368;103,332847040835;2932,52405791981;4,22;13503,9969585529;8436,57456201334;163,062787735076;806,735610518637;5,29;357,11;24,69;0,335;36,93;268,012909650206;106,44;500609,22;16,9593968117191;15,594002201604;92236,1882623241;2746,28607104451;337912,913871617;3264,48;-1458,46569531412
"230";"TIE_9";1;"pottery";"Tie";"Lake_Chad_East";165,005282137243;111,698070071498;1,39;57,5858952624438;1,99359189580319;15,6257790643495;7,15;6,825;0,3;36,9304103721128;9,69097910790182;29,9745360127792;30,955;22918,2690784031;496,929619635684;-26,3364261072351;104,285696783949;3011,27804065463;2,77;8336,17513537649;7832,10916276416;149,05078178897;682,63894176284;5,29;359,39;33,46;0,335;35,65;230,020960594901;128,01;535629,88;17,3263286201089;18,6443906274571;87599,7730915039;523,877302220926;324940,263004843;2384,6;-1458,46569531412
"231";"TIE_9";2;"pottery";"Tie";"Lake_Chad_East";146,991248729516;106,84878546063;1,39;58,5308106632248;2,02460781476122;16,4660355305291;4,84;6,825;0,27;39,250358474937;9,69097910790182;29,9745360127792;30,955;20874,8801219059;500,817704545431;-9,91604907874954;98,9925534973123;3095,99651158769;0,47;7499,5564345862;7681,26814206396;147,023998211293;881,3405507771;5,29;438,94;50,52;0,335;47,51;190,111322682519;153,52;513956,06;17,5301796247699;17,3304953609058;93975,1072713096;501,483598314598;338397,86724668;2585,49;-1458,46569531412
"232";"TIE_9";3;"pottery";"Tie";"Lake_Chad_East";139,971743291582;117,339659057763;1,39;55,3218405397803;1,99032706222866;14,2572176344043;6,63;6,825;0,2;37,7640407488936;9,69097910790182;29,9745360127792;30,955;20470,9745801548;481,031900422482;-11,4265593560883;102,858520957259;3051,21912218155;4,08;8099,76411260729;7766,33172679259;128,12270590735;692,779959455388;5,29;385,89;33,83;0,335;42,54;247,620278709663;112,83;527527,75;17,5199870745368;17,3458625570058;90227,2632890234;585,059126483271;330847,561447208;2610,18;-1458,46569531412
"233";"TIE_66";1;"pottery";"Tie";"Lake_Chad_East";235,766751940979;89,0935307830423;1,39;53,1981197875298;1,88258755426918;14,4635081440652;6,12;6,825;0,28;44,7626585632628;9,69097910790182;29,9745360127792;30,955;33021,005099188;656,727515706441;-3,6890475272713;97,4730309994833;2636,39858813625;0,47;6395,99043994897;14857,072458886;174,887885426913;767,073210915398;5,29;392,28;43,1;0,335;42,19;206,241618767143;151,83;544213,81;14,502992205554;29,7779242019185;73224,8252973081;1063,88952788609;315700,816928572;2349,63;-1458,46569531412
"234";"TIE_66";2;"pottery";"Tie";"Lake_Chad_East";225,824138330763;98,7730083330819;1,39;52,2906267788589;1,88421997105644;14,2672805860951;5,33;6,825;0,21;38,1711625608098;9,69097910790182;29,9745360127792;30,955;27085,8904490533;683,020818143592;-16,6157273156535;96,7846285419033;2465,52737051572;0,47;5999,51365300363;13890,011729912;165,082990846592;697,399632718185;5,29;408,91;42,29;0,335;40,07;224,369205887817;144,22;548325,75;11,7815812933297;25,9130743827646;73120,8406394092;2063,11993886855;316695,094045479;2599,41;-1458,46569531412
"235";"TIE_66";3;"pottery";"Tie";"Lake_Chad_East";156,104468325452;140,516948497109;1,39;42,0088245465979;1,79606946454414;11,2609737684766;11,43;6,825;0,43;30,6943381737137;9,69097910790182;29,9745360127792;30,955;52635,4815544785;864,953783361921;63,8831673283738;217,380985897228;3363,34901044426;0,47;8524,89900214222;15489,7132039401;318,326693321978;889,533513479313;5,29;367,96;30,92;0,335;29,51;209,888845876452;144,49;563095,88;10,1609658062747;21,1108256015097;65139,6874056639;4109,89138655249;281690,631562639;3370,15;-1458,46569531412
"249";"TIE_69";1;"pottery";"Tie";"Lake_Chad_East";173,825179459836;109,407069467938;1,39;62,9560085302489;2,02460781476122;15,4798662648333;7,58;6,825;0,095;36,7559295955773;9,69097910790182;57,0518894372023;30,955;25896,2235714483;583,650669161779;-9,58723051497511;100,369358412472;3149,65066862024;3,62;9498,59651717344;11471,9403583537;164,008181373581;415,132030489916;5,29;334,51;20,3;0,335;41,05;278,433558533947;84,94;562908,56;17,6321051271004;17,3765969492058;82248,8679180977;2572,23038023434;294103,687113418;3342,76;-1458,46569531412
"250";"TIE_69";2;"pottery";"Tie";"Lake_Chad_East";179,18589686921;102,238146745966;1,39;61,0568221306593;2,03603473227207;14,3930674822298;8,39;6,825;0,3;39,631631282922;9,69097910790182;29,9745360127792;30,955;23978,3420818859;611,807653459802;-2,30184421134793;95,6093072728643;2920,68253736202;3,15;8994,23956462946;11644,3947143537;134,823813948263;656,445950949924;5,29;379,24;40,57;0,335;31,98;203,53514468206;150,02;558775,88;16,4803469507657;15,9013461236043;84132,6917561909;2126,33061307078;300501,169943917;2961,1;-1458,46569531412
"251";"TIE_69";3;"pottery";"Tie";"Lake_Chad_East";219,846432691254;120,470693215961;1,39;69,6171943258539;1,9837973950796;16,4710670063745;8,16;6,825;0,23;40,7689874558943;9,69097910790182;29,9745360127792;30,955;29545,2166781545;634,900210535895;1,55149833288366;100,041947487526;3085,91285338744;3,11;10943,5036013825;13487,3363480115;145,911899430035;670,204785053096;5,29;294,42;3,845;0,335;39,68;300,671512714318;72,06;525014,56;18,0601922368885;17,2306085862557;89526,5829537666;2570,88872140313;313907,033312344;2992,31;-1458,46569531412
"252";"TIE_64";1;"pottery";"Tie";"Lake_Chad_East";233,764068833326;82,1632539572743;1,39;60,4487082588695;1,89891172214183;58,2826312815378;1,625;6,825;0,095;35,0886688420157;22,1777631299097;29,9745360127792;30,955;20243,6355312264;485,44318409317;44,99665107158;97,2967328091275;2912,8027662966;0,47;5160,32964891248;11268,3017026809;159,401855060678;393,5809764254;5,29;297,03;16,04;0,335;32,5;249,328107276721;96,47;546733,75;15,0839675688379;16,4622487812549;79554,9345975187;2222,48282930764;321256,052805889;3405,83;-1458,46569531412
"253";"TIE_64";2;"pottery";"Tie";"Lake_Chad_East";207,870792289935;82,086887270489;1,39;55,4808857062484;1,81892329956585;50,4083715835076;6,16;6,825;0,43;31,6766003230988;18,8323791957658;101,881944775651;30,955;17641,7484575672;507,246552065504;-34,7521262238368;94,5347278268858;1784,20265924908;1,42;3828,05770320613;8599,49073091561;159,711136970259;806,212418606946;15,82;453,49;52,69;0,335;42,31;199,149788276819;138,88;558311,19;13,7691285887744;19,6278911778581;78291,8537793765;1856,5917412249;315915,711561151;4117,94;-1458,46569531412
"254";"TIE_64";3;"pottery";"Tie";"Lake_Chad_East";221,616480892462;86,5734301191267;1,39;57,6607400466641;1,8581013024602;53,2863757670688;1,625;6,825;0,35;30,6491024168341;21,4142737799287;29,9745360127792;30,955;17537,8778847709;498,557349114171;20,9106912751031;93,0823665444304;2875,24922916575;0,47;5594,74543931802;11030,7778998547;165,936257958839;706,048996875276;5,29;416,68;46,21;0,335;39,55;232,539284075138;120,73;528292,75;14,3704890525244;16,3623620066048;88116,5416301715;2567,99815562856;331785,005145626;3666,04;-1458,46569531412
"255";"TIE_65";1;"pottery";"Tie";"Lake_Chad_East";166,330289647862;92,7018567336488;1,39;50,3353067911041;1,9511490593343;15,2081665691824;4,12;6,825;0,25;38,0483797921367;9,69097910790182;29,9745360127792;30,955;20345,0542597103;522,867283699384;-16,4924203542381;100,915043287383;2905,07167015695;3,62;8808,34669329218;7133,44187444667;147,346441053196;840,364605523235;5,29;435,18;46,44;0,335;42,39;190,697484182229;147,65;592186;15,6649429321217;17,3458625570058;74983,1002291086;435,415081723936;292260,978139638;3182,15;-1458,46569531412
"256";"TIE_65";2;"pottery";"Tie";"Lake_Chad_East";175,888549934387;104,910980783452;1,39;53,6004105027138;1,9233979739508;16,2446505933321;5,24;6,825;0,29;38,4296526001217;15,1883432761404;29,9745360127792;30,955;21849,0458930533;535,458249959442;-3,71987426762515;99,546633524145;2847,02723002247;2,76;10059,8299086165;8039,76631238259;173,067289788956;1061,77496985341;5,29;47,685;3,845;0,335;4,71;170,898251303122;162,92;566961,75;15,8687939367827;18,2294763327567;80992,2288976116;595,301546341061;306765,885047061;2702,08;-1458,46569531412
"257";"TIE_65";3;"pottery";"Tie";"Lake_Chad_East";199,273415312637;104,796430753274;1,39;59,9060835732725;2,00175397973951;15,8974787600004;4,7;6,825;0,3;40,9563927343954;9,69097910790182;29,9745360127792;30,955;25068,4522845915;520,613767467614;-12,9987231141348;102,212094259287;3101,45375592156;0,47;8691,13981783542;7437,71987604685;156,089687092829;424,738724527972;5,29;312,93;10,03;0,335;33,45;255,558786921791;94,17;560829,06;18,4882793466766;20,0504890706086;79051,8841366401;434,400656753996;307783,840190784;3331,89;-1458,46569531412
"258";"TIE_70";1;"pottery";"Tie";"Lake_Chad_East";192,749523371041;103,994580542028;1,39;56,837447420241;1,92666280752533;16,3704374894667;8,26;6,825;0,28;39,9612060830446;9,69097910790182;29,9745360127792;30,955;18786,8608584569;497,952079959355;-24,3429635643526;100,40713659612;3075,40940716151;3,96;9165,52853074685;8596,63910796886;181,551704159578;641,629601280569;5,29;396,99;36,37;0,335;39,91;223,479108795664;132,27;571244,06;16,3070735968039;18,6674414216072;79590,8376972513;1194,78307239458;304422,437347008;2879,11;-1458,46569531412
"259";"TIE_70";2;"pottery";"Tie";"Lake_Chad_East";227,128916719082;116,00324203902;1,39;60,2054627101536;1,94788422575977;16,8886795015416;10,89;6,825;0,24;45,9517127440975;9,69097910790182;29,9745360127792;30,955;20670,9978927914;530,133933156914;-34,7521262238368;99,0765050165294;3070,55560811455;3,89;10517,9839163525;9711,83345470746;174,857176584827;674,501637774637;5,29;402,08;39,13;0,335;40,93;231,207756717771;117,13;577599,94;16,7963160079903;18,9440509514075;80263,1761581444;1185,00968773795;297885,686486144;2566,85;-1458,46569531412
"260";"TIE_70";3;"pottery";"Tie";"Lake_Chad_East";209,721756980342;111,497607518686;1,39;59,2792585054276;2,02950506512301;15,8220066223196;11,03;6,825;0,095;40,2003093694081;15,3762050089433;29,9745360127792;30,955;21846,6614533955;520,459885479101;63,9550963891994;101,284429971938;1955,3274988018;1,8;6144,4624512997;7159,29003370876;146,286986001229;390,542010640476;5,29;329,36;13,84;0,335;28,35;270,314136278699;90,63;625517,63;19,0182919587952;18,5906054411071;63100,395411501;348,381782421164;271264,760951077;4531,96;-1458,46569531412
"261";"TIE_71";1;"pottery";"Tie";"Lake_Chad_East";188,95656293988;104,290501453321;1,39;84,7358407383506;2,15030390738061;17,0396237769032;4,86;6,825;0,23;48,1941138351281;9,69097910790182;77,4320224206293;30,955;27649,0142106399;440,465188650871;13,6561317118298;107,626967248788;3840,16698853255;0,47;6480,49886011728;16258,1108676243;134,632980429585;306,452825514777;5,29;314,08;19,14;0,335;39,82;271,797631432287;76,39;540964,31;22,1474048803415;18,498402264507;112006,238271349;771,74604433851;284923,159168198;2962,41;-1458,46569531412
"262";"TIE_71";2;"pottery";"Tie";"Lake_Chad_East";223,649507683564;111,144411592304;1,39;95,7286684207043;1,49243994211288;17,1402532938109;1,625;6,825;0,095;56,0457487792265;9,69097910790182;29,9745360127792;30,955;35385,6109373598;397,258545876336;-1,3667664206144;107,63536240071;1961,74675736119;1,22;3961,74665237092;11527,7600581043;136,335127676639;701,240083984847;5,29;255,07;3,845;0,335;33,55;259,430347444569;107,73;510272,56;25,4497911558497;21,0416732190596;123757,847927178;330,231210915986;292215,1067706;4911,68;-1458,46569531412
"263";"TIE_71";3;"pottery";"Tie";"Lake_Chad_East";224,762109410038;118,628346897266;1,39;101,940785510988;1,49243994211288;14,7452707914068;8,05;6,825;0,095;56,8793791560073;9,69097910790182;29,9745360127792;30,955;38860,5905025377;399,915574877983;9,011569498516;117,105093768396;2458,88947235961;1,52;4853,12541683706;13627,3084242388;133,979320790897;558,842830062695;5,29;180,81;3,845;0,335;25,8;312,582893313372;34,61;486441,81;26,3365430261251;20,9571536405095;124269,721513756;328,071467431596;305247,521961716;4480,42;-1458,46569531412
